Repository: Stianpr20/MaXrd

# _MaXrd_: Mathematica X-ray diffraction package
A comprehensive _Mathematica_ package for crystallographic computations, `MaXrd`, has been developed. It comprises space group representations based on _International Tables for Crystallography_, volume A together with scattering factors from _XOP_ and cross sections from [_xraylib_](https://github.com/tschoonj/xraylib).
Featured functionalities include calculation of structure factors, linear absorption coefficients and crystallographic transformations. The crystal data used by `MaXrd` is normally generated from external _cif_ files.

The package comes with a dynamic documentation seamlessly integrated with the _Mathematica_ system, including code, examples, details and options. From the onset, minimal _Mathematica_ experience is required to make use of the package. It may be a helpful supplement in research and teaching where crystallography and X-ray diffraction are essential. Although _Mathematica_ is a proprietary software, all the code of this package is open source. It may easily be extended to cover user-specific applications.

The article **Using _Mathematica_ as a platform for crystallographic computing** was published in the Journal of Applied Crystallography in February 2019 ([Ramsnes, S., Larsen, H. B. & Thorkildsen, G. (2019). J. Appl. Cryst. 52, 214–218](https://doi.org/10.1107/S1600576718018071)).

## Functionality
An overview of the available functions can be found in the [wiki](https://github.com/Stianpr20/MaXrd/wiki).
The main documentation is accessible in _Mathematica_ once the package is installed.
Some of the highlights and newest features are listed below:

### Import crystal data
Core crystallographic information can be be read from `cif` files using `ImportCrystalData`.
Data will persist in the local `$UserBaseDirectory`, readily accessible with `$CrystalData`.
The simple but convenient function `CrystalPlot` can visualise the structure.
<br> <br> <br>

### Symmetry generation
Symmetry-related functions can be used for basic operations on reflections and positions, and also to grow the asymmetric unit into an arbitrary large structure.
Essentials of the _International Tables, vol. A_ are stored in `$SpaceGroups`.
There is also `UnitCellTransformation` for changing between equivalent cell descriptions.
<br> <br>

### Structure customisation
Written with inclusion compounds in mind, `EmbedStructure` is ideal for merging guest entities with a host structure at random, sequential or conditional positions.
Rotations and/or translations can be executed prior to placement with the same freedom.
The user can also specify a displacement field to shift everything by a relative amount with `DistortStructure`.
<br> <br>

### Synthesis and simulation
Structural pieces can be sewn together automatically with `SynthesiseStructure`, which is particularly useful when working with multiple domains.
When the model is complete, `SimulateDiffractionPattern` can be applied to render images through [DISCUS](https://github.com/tproffen/DiffuseCode) or [DIFFUSE](http://scripts.iucr.org/cgi-bin/paper?S1600576717015023).
<br> <br> <br>

### Download
Clone, fork or download the repository if you want to develop on the package.

If you want to use the package, download the latest (or desired) [release](https://github.com/Stianpr20/MaXrd/releases) (`MaXrd_<version>.zip`).

The latest version of _MaXrd_ is 2.1.1 which is compatible with _Mathematica_ version 11.3 and above.

### Using _MaXrd_
Load the package with:
> << MaXrd`

If you want _MaXrd_ to launch automatically on startup, first open the _Wolfram Language Documentation Center_. This can be done from the file menu: `Help -> Wolfram Documentation`. Scroll to the bottom and click on _Add-ons and Packages_. Click on the disclosure triangle next to _MaXrd_ to open the cell and then the same for _Manage_. Make sure the option _Startup_ is selected.

To access the package documentation, open the _Wolfram Documentation_ in _Mathematica_ after installing it and search for «MaXrd» or any related content.

File: MaXrd/Kernel/Data/ExampleFiles/CIF/Default/Perovskite.cif
#------------------------------------------------------------------------------
#$Date: 2015-01-27 21:58:39 +0200 (Tue, 27 Jan 2015) $
#$Revision: 130149 $
#$URL: svn://www.crystallography.net/cod/cif/1/00/00/1000022.cif $
#------------------------------------------------------------------------------
#
# This file is available in the Crystallography Open Database (COD),
# http://www.crystallography.net/
#
# All data on this site have been placed in the public domain by the
# contributors.
#
##data_calcium titanate
data_1000022
loop_
_publ_author_name
'Beran, A'
'Libowitzky, E'
'Armbruster, T'
_publ_section_title
;
A single-crystal infrared spectroscopic and X-ray diffraction study of
untwinned San Benito perovskite containing O H groups
;
_journal_coden_ASTM              CAMIA6
_journal_name_full               'Canadian Mineralogist'
_journal_page_first              803
_journal_page_last               809
_journal_volume                  34
_journal_year                    1996
_chemical_compound_source
;
from Benitoite Gem mine, San Benito Co., California,USA
;
_chemical_formula_structural     'Ca (Ti O3)'
_chemical_formula_sum            'Ca O3 Ti'
_chemical_name_mineral           Perovskite
_chemical_name_systematic        'Calcium titanate'
_space_group_IT_number           62
_symmetry_cell_setting           orthorhombic
_symmetry_Int_Tables_number      62
_symmetry_space_group_name_Hall  '-P 2c 2ab'
_symmetry_space_group_name_H-M   'P b n m'
_cell_angle_alpha                90
_cell_angle_beta                 90
_cell_angle_gamma                90
_cell_formula_units_Z            4
_cell_length_a                   5.380(1)
_cell_length_b                   5.440(1)
_cell_length_c                   7.639(1)
_cell_volume                     223.6
_exptl_crystal_density_meas      4.03
_refine_ls_R_factor_all          0.027
_cod_database_code               1000022
loop_
_symmetry_equiv_pos_as_xyz
x,y,z
1/2-x,1/2+y,1/2-z
-x,-y,1/2+z
1/2+x,1/2-y,-z
-x,-y,-z
1/2+x,1/2-y,1/2+z
x,y,1/2-z
1/2-x,1/2+y,z
loop_
_atom_site_aniso_label
_atom_site_aniso_U_11
_atom_site_aniso_U_12
_atom_site_aniso_U_13
_atom_site_aniso_U_22
_atom_site_aniso_U_23
_atom_site_aniso_U_33
Ti1 0.0059(2) .0000(1) .0000(1) 0.0052(2) 0.00025(9) 0.0045(2)
Ca1 0.0082(2) 0.0016(2) 0. 0.0083(2) 0. 0.0079(2)
O1 0.0082(6) 0.0002(5) 0. 0.0086(7) 0. 0.0045(5)
O2 0.0065(4) 0.0020(4) -0.0008(3) 0.0060(4) -0.0010(3) 0.0095(4)
loop_
_atom_site_label
_atom_site_type_symbol
_atom_site_symmetry_multiplicity
_atom_site_Wyckoff_symbol
_atom_site_fract_x
_atom_site_fract_y
_atom_site_fract_z
_atom_site_occupancy
_atom_site_attached_hydrogens
_atom_site_calc_flag
Ti1 Ti4+ 4 b 0. 0.5 0. 1. 0 d
Ca1 Ca2+ 4 c 0.00648(8) 0.0356(1) 0.25 1. 0 d
O1 O2- 4 c 0.5711(3) -0.0161(3) 0.25 1. 0 d
O2 O2- 8 d 0.2897(2) 0.2888(2) 0.0373(2) 1. 0 d
loop_
_atom_type_symbol
_atom_type_oxidation_number
Ti4+ 4.000
Ca2+ 2.000
O2- -2.000
